Repository: GermanOmar/Composite2

# A Machine Learning Approach for Mechanical Property Prediction of a Bio-epoxy Resin and Glass Fiber Composite Reinforced with Various Loadings of Titanium Dioxide Nanoparticles

Abstract
Glass fiber reinforced polymers (GFRPs) have drawn significant attention given their lightweight, mechanical resistance and tunable properties through constituent selection. Due to environmental concerns, research efforts have focused on incorporating sustainable materials, such as bio-epoxy resins, to reduce the ecological impact of GFRPs. This study characterizes a GFRP containing a bio-epoxy resin matrix, various loadings of titanium dioxide (TiO2) nanoparticles, and a stabilized arrangement of glass fiber. The unreinforced composite exhibited a tensile strength and modulus of 214 MPa, and 13 GPa, respectively, and a flexural strength and modulus of 375 MPa and 14.5 GPa, respectively. The addition of TiO2 produced an improvement in mechanical response for all the composites. The formulation with 1 wt.% TiO2 showed the best tensile response with an improvement of 13% and 14% for its tensile strength, and modulus, respectively; meanwhile, the composites with 2 wt.% TiO2 attained an improvement of 19% and 40% for the flexural strength and modulus, respectively. Scanning electron microscopy (SEM) revealed significant changes in the fracture mechanism of the composites, while energy-dispersive spectroscopy (EDS) confirmed an even nanoparticle distribution. Additionally, machine learning (ML) models were developed to predict the mechanical response as a function of the TiO2 content.

DOI:

File: DataFlex.txt
TiO2	UTS 
0	373.00
0	365.35
0	364.37
0	388.29
0	383.82
0	374.97
0.5	414.56
0.5	409.86
0.5	429.33
0.5	409.64
0.5	427.78
0.5	418.24
1	446.24
1	442.81
1	401.23
1	433.04
1	440.07
1	428.31
2	459.69
2	456.53
2	449.41
2	439.44
2	443.91
2	447.32
0.00	388.79
0.10	392.2011
0.2	395.6122
0.30	399.0233
0.40	402.4344
0.5	405.8455
0.60	409.2566
0.70	412.6677
0.8	416.0788
0.90	419.4899
1.00	422.901
1.1	426.3121
1.20	429.7232
1.30	433.1343
1.4	436.5454
1.50	439.9565
1.60	443.3676
1.7	446.7787
1.80	450.1898
1.90	453.6009
2	457.012

File: DataTiO2.txt
TiO2	UTS
0	219.26
0	204.68
0	220.74
0	199.48
0	203.78
0	208.62
0	214.43
0.5	240.68
0.5	233.90
0.5	230.73
0.5	233.61
0.5	233.82
0.5	229.11
0.5	233.64
1	236.75
1	249.10
1	241.70
1	239.66
1	231.98
1	251.62
1	241.80
2	230.07
2	235.02
2	239.50
2	232.75
2	221.00
2	219.22
2	232.93
0.00	214.65
0.10	219.07274
0.2	223.12576
0.30	226.80906
0.40	230.12264
0.5	233.0665
0.60	235.64064
0.70	237.84506
0.8	239.67976
0.90	241.14474
1.00	242.24
1.1	242.96554
1.20	243.32136
1.30	243.30746
1.4	242.92384
1.50	242.1705
1.60	241.04744
1.7	239.55466
1.80	237.69216
1.90	235.45994
2	232.858
